Repository: Spade-1/workshop-toolkit

# Workshop Toolkit

Offline, ad-free workshop and handyman reference, built as an installable web app (PWA) for Android.

## Planned sections (v1)
- Drill and tap charts: metric coarse/fine, UNC/UNF, BSP/NPT, tap drill and clearance sizes
- Drill size conversions: fractional, number, letter, metric
- Thread reference: pitch, major/minor diameters, thread engagement
- Automotive table
- Welding settings: MIG, TIG, stick starting points

## Structure (planned)
- `data/` – reference tables as plain JSON, separate from UI (portable to a native app later)
- `js/calc/` – pure calculation functions, no UI code
- `index.html`, `css/`, `js/` – plain HTML/CSS/JS, no framework

File: data/welding/razor205.json
{
 "machine": {
  "name": "Unimig Razor 205 Smart Set",
  "sku": "KUMJRRW205SSMIG",
  "mig": "30–200 A, 0.6–1.0 mm wire, 20% @ 200 A",
  "tig": "DC lift arc, 10–200 A, 35% @ 200 A",
  "stick": "10–200 A, 2.5–4.0 mm electrodes, 15% @ 200 A"
 },
 "door_chart": {
  "source": "Unimig MTS-205 set-up guide (inside wire-feed door of Aaron's Razor 205 Smart Set), photographed 2026-11-26",
  "note": "Guide only. Down-hand butt weld, gas flow 8-12 L/min. V = volts, WFS = wire feed speed (machine display units, assumed m/min).",
  "thickness_mm": [
   1,
   2,
   4,
   6,
   8
  ],
  "rows": [
   {
    "material": "steel",
    "wire_type": "solid ER70S-6",
    "wire_dia_mm": 0.8,
    "drive_roller": "V groove",
    "polarity": "DCEP",
    "gas": "Argon/CO2/O2 mix",
    "gas_flow_l_min": "8-12",
    "points": [
     {
      "thickness_mm": 1,
      "volts": 14.0,
      "wfs": 4.0
     },
     {
      "thickness_mm": 2,
      "volts": 14.0,
      "wfs": 5.0
     },
     {
      "thickness_mm": 4,
      "volts": 16.0,
      "wfs": 7.0
     },
     {
      "thickness_mm": 6,
      "volts": 20.0,
      "wfs": 12.0
     },
     {
      "thickness_mm": 8,
      "volts": 23.0,
      "wfs": 15.0
     }
    ]
   },
   {
    "material": "steel",
    "wire_type": "solid ER70S-6",
    "wire_dia_mm": 0.9,
    "drive_roller": "V groove",
    "polarity": "DCEP",
    "gas": "Argon/CO2/O2 mix",
    "gas_flow_l_min": "8-12",
    "points": [
     {
      "thickness_mm": 2,
      "volts": 15.0,
      "wfs": 5.0
     },
     {
      "thickness_mm": 4,
      "volts": 17.0,
      "wfs": 8.0
     },
     {
      "thickness_mm": 6,
      "volts": 20.0,
      "wfs": 13.0
     },
     {
      "thickness_mm": 8,
      "volts": 24.0,
      "wfs": 15.0
     }
    ]
   },
   {
    "material": "steel",
    "wire_type": "flux cored",
    "wire_dia_mm": 0.8,
    "drive_roller": "F groove",
    "polarity": "DCEN",
    "gas": "none (gasless)",
    "gas_flow_l_min": null,
    "points": [
     {
      "thickness_mm": 1,
      "volts": 14.0,
      "wfs": 4.0
     },
     {
      "thickness_mm": 2,
      "volts": 14.0,
      "wfs": 5.0
     },
     {
      "thickness_mm": 4,
      "volts": 16.0,
      "wfs": 7.0
     },
     {
      "thickness_mm": 6,
      "volts": 18.0,
      "wfs": 9.0
     },
     {
      "thickness_mm": 8,
      "volts": 21.0,
      "wfs": 11.0
     }
    ]
   },
   {
    "material": "steel",
    "wire_type": "flux cored",
    "wire_dia_mm": 0.9,
    "drive_roller": "F groove",
    "polarity": "DCEN",
    "gas": "none (gasless)",
    "gas_flow_l_min": null,
    "points": [
     {
      "thickness_mm": 2,
      "volts": 15.0,
      "wfs": 6.0
     },
     {
      "thickness_mm": 4,
      "volts": 17.0,
      "wfs": 8.0
     },
     {
      "thickness_mm": 6,
      "volts": 19.0,
      "wfs": 10.0
     },
     {
      "thickness_mm": 8,
      "volts": 22.0,
      "wfs": 12.0
     }
    ]
   },
   {
    "material": "stainless",
    "wire_type": "stainless",
    "wire_dia_mm": 0.8,
    "drive_roller": "V groove",
    "polarity": "DCEP",
    "gas": "Argon/CO2 mix",
    "gas_flow_l_min": "8-12",
    "points": [
     {
      "thickness_mm": 1,
      "volts": 14.0,
      "wfs": 4.0
     },
     {
      "thickness_mm": 2,
      "volts": 14.0,
      "wfs": 5.0
     },
     {
      "thickness_mm": 4,
      "volts": 16.0,
      "wfs": 7.0
     },
     {
      "thickness_mm": 6,
      "volts": 18.0,
      "wfs": 9.0
     },
     {
      "thickness_mm": 8,
      "volts": 20.0,
      "wfs": 11.0
     }
    ]
   },
   {
    "material": "stainless",
    "wire_type": "stainless",
    "wire_dia_mm": 0.9,
    "drive_roller": "V groove",
    "polarity": "DCEP",
    "gas": "Argon/CO2 mix",
    "gas_flow_l_min": "8-12",
    "points": [
     {
      "thickness_mm": 2,
      "volts": 15.0,
      "wfs": 5.0
     },
     {
      "thickness_mm": 4,
      "volts": 17.0,
      "wfs": 8.0
     },
     {
      "thickness_mm": 6,
      "volts": 19.0,
      "wfs": 10.0
     },
     {
      "thickness_mm": 8,
      "volts": 21.0,
      "wfs": 12.0
     }
    ]
   },
   {
    "material": "aluminium",
    "wire_type": "aluminium",
    "wire_dia_mm": 1.0,
    "drive_roller": "U groove",
    "polarity": "DCEP",
    "gas": "Argon",
    "gas_flow_l_min": "8-12",
    "points": [
     {
      "thickness_mm": 2,
      "volts": 14.0,
      "wfs": 8.0
     },
     {
      "thickness_mm": 4,
      "volts": 15.0,
      "wfs": 9.0
     },
     {
      "thickness_mm": 6,
      "volts": 17.0,
      "wfs": 12.0
     },
     {
      "thickness_mm": 8,
      "volts": 19.0,
      "wfs": 15.0
     }
    ]
   }
  ]
 },
 "smartset": {
  "program": "0.8 mm mild steel, Argon 90% / CO2 10%",
  "source": "Measured by Aaron on his machine 2026-11-26",
  "trim_v": 1.0,
  "trim_note": "±1.0 V confirmed at 3.0, 8.0 and 13.0; other points assumed",
  "points": [
   [
    3.0,
    16.5
   ],
   [
    3.1,
    16.6
   ],
   [
    3.2,
    16.7
   ],
   [
    3.3,
    16.9
   ],
   [
    3.4,
    17.0
   ],
   [
    3.5,
    17.1
   ],
   [
    3.6,
    17.3
   ],
   [
    3.7,
    17.4
   ],
   [
    3.8,
    17.5
   ],
   [
    3.9,
    17.6
   ],
   [
    4.0,
    17.8
   ],
   [
    4.1,
    17.9
   ],
   [
    4.2,
    18.0
   ],
   [
    4.3,
    18.2
   ],
   [
    4.4,
    18.3
   ],
   [
    4.5,
    18.4
   ],
   [
    4.6,
    18.6
   ],
   [
    4.7,
    18.7
   ],
   [
    4.8,
    18.8
   ],
   [
    4.9,
    18.9
   ],
   [
    5.0,
    19.0
   ],
   [
    5.1,
    19.0
   ],
   [
    5.2,
    19.1
   ],
   [
    5.3,
    19.2
   ],
   [
    5.4,
    19.2
   ],
   [
    5.5,
    19.3
   ],
   [
    5.6,
    19.3
   ],
   [
    5.7,
    19.3
   ],
   [
    5.8,
    19.4
   ],
   [
    5.9,
    19.4
   ],
   [
    6.0,
    19.5
   ],
   [
    6.1,
    19.6
   ],
   [
    6.2,
    19.6
   ],
   [
    6.3,
    19.7
   ],
   [
    6.4,
    19.7
   ],
   [
    6.5,
    19.8
   ],
   [
    6.6,
    19.8
   ],
   [
    6.7,
    19.9
   ],
   [
    6.8,
    19.9
   ],
   [
    6.9,
    20.0
   ],
   [
    7.0,
    20.0
   ],
   [
    7.1,
    20.1
   ],
   [
    7.2,
    20.2
   ],
   [
    7.3,
    20.3
   ],
   [
    7.4,
    20.4
   ],
   [
    7.5,
    20.5
   ],
   [
    7.6,
    20.6
   ],
   [
    7.7,
    20.7
   ],
   [
    7.8,
    20.8
   ],
   [
    7.9,
    20.9
   ],
   [
    8.0,
    21.0
   ],
   [
    8.1,
    21.1
   ],
   [
    8.2,
    21.3
   ],
   [
    8.3,
    21.5
   ],
   [
    8.4,
    21.7
   ],
   [
    8.5,
    21.9
   ],
   [
    8.6,
    22.0
   ],
   [
    8.7,
    22.1
   ],
   [
    8.8,
    22.2
   ],
   [
    8.9,
    22.3
   ],
   [
    9.0,
    22.5
   ],
   [
    9.1,
    22.6
   ],
   [
    9.2,
    22.7
   ],
   [
    9.3,
    22.8
   ],
   [
    9.4,
    22.9
   ],
   [
    9.5,
    23.0
   ],
   [
    9.6,
    23.2
   ],
   [
    9.7,
    23.3
   ],
   [
    9.8,
    23.4
   ],
   [
    9.9,
    23.5
   ],
   [
    10.0,
    23.5
   ],
   [
    10.1,
    23.6
   ],
   [
    10.2,
    23.7
   ],
   [
    10.3,
    23.7
   ],
   [
    10.4,
    23.7
   ],
   [
    10.5,
    23.8
   ],
   [
    10.6,
    23.8
   ],
   [
    10.7,
    23.9
   ],
   [
    10.8,
    23.9
   ],
   [
    10.9,
    24.0
   ],
   [
    11.0,
    24.1
   ],
   [
    11.1,
    24.2
   ],
   [
    11.2,
    24.3
   ],
   [
    11.3,
    24.5
   ],
   [
    11.4,
    24.7
   ],
   [
    11.5,
    24.8
   ],
   [
    11.6,
    25.0
   ],
   [
    11.7,
    25.1
   ],
   [
    11.8,
    25.2
   ],
   [
    11.9,
    25.3
   ],
   [
    12.0,
    25.5
   ],
   [
    12.1,
    25.6
   ],
   [
    12.2,
    25.7
   ],
   [
    12.3,
    25.8
   ],
   [
    12.4,
    25.9
   ],
   [
    12.5,
    26.0
   ],
   [
    12.6,
    26.1
   ],
   [
    12.7,
    26.2
   ],
   [
    12.8,
    26.3
   ],
   [
    12.9,
    26.4
   ],
   [
    13.0,
    26.5
   ]
  ]
 },
 "mig_notes": [
  "Door chart = down-hand butt weld, 8–12 L/min gas.",
  "Stick-out 5–10 mm (manual).",
  "Smart Set default runs 3–5 V above the door chart at the same wire speed – unresolved, see project notes.",
  "Flux-cored (gasless) wire runs DCEN – swap the torch lead polarity."
 ],
 "stick": {
  "source": "Razor 205 manual p.37 (general purpose E6013)",
  "by_thickness": [
   [
    1.0,
    2.0,
    2.5
   ],
   [
    2.0,
    5.0,
    3.2
   ],
   [
    5.0,
    8.0,
    4.0
   ],
   [
    8.0,
    null,
    5.0
   ]
  ],
  "current": [
   [
    2.5,
    60,
    100
   ],
   [
    3.2,
    100,
    130
   ],
   [
    4.0,
    130,
    165
   ],
   [
    5.0,
    165,
    260
   ]
  ],
  "machine_max_electrode": 4.0,
  "notes": [
   "Arc length no more than the core wire diameter.",
   "Electrode angle 5–15° toward travel (flat/horizontal/overhead); 80–90° vertical up."
  ]
 },
 "tungsten": {
  "source": "Razor 205 manual p.34 – current columns corrected (manual has Excel date corruption); values per industry-standard DGP prep table",
  "rows": [
   [
    1.0,
    0.25,
    20,
    "5–30",
    "5–60"
   ],
   [
    1.6,
    0.5,
    25,
    "8–50",
    "8–100"
   ],
   [
    1.6,
    0.8,
    30,
    "10–70",
    "10–140"
   ],
   [
    2.4,
    0.8,
    35,
    "12–90",
    "12–180"
   ],
   [
    2.4,
    1.1,
    45,
    "15–150",
    "15–250"
   ],
   [
    3.2,
    1.1,
    60,
    "20–200",
    "20–300"
   ],
   [
    3.2,
    1.5,
    90,
    "25–250",
    "25–350"
   ]
  ],
  "cols": [
   "Tungsten Ø mm",
   "Tip flat Ø mm",
   "Included angle °",
   "Amps",
   "Pulsed amps"
  ]
 }
}

File: data/welding/razor205_door_chart.json
{
 "source": "Unimig MTS-205 set-up guide (inside wire-feed door of Aaron's Razor 205 Smart Set), photographed 2026-11-26",
 "note": "Guide only. Down-hand butt weld, gas flow 8-12 L/min. V = volts, WFS = wire feed speed (machine display units, assumed m/min).",
 "thickness_mm": [
  1,
  2,
  4,
  6,
  8
 ],
 "rows": [
  {
   "material": "steel",
   "wire_type": "solid ER70S-6",
   "wire_dia_mm": 0.8,
   "drive_roller": "V groove",
   "polarity": "DCEP",
   "gas": "Argon/CO2/O2 mix",
   "gas_flow_l_min": "8-12",
   "points": [
    {
     "thickness_mm": 1,
     "volts": 14.0,
     "wfs": 4.0
    },
    {
     "thickness_mm": 2,
     "volts": 14.0,
     "wfs": 5.0
    },
    {
     "thickness_mm": 4,
     "volts": 16.0,
     "wfs": 7.0
    },
    {
     "thickness_mm": 6,
     "volts": 20.0,
     "wfs": 12.0
    },
    {
     "thickness_mm": 8,
     "volts": 23.0,
     "wfs": 15.0
    }
   ]
  },
  {
   "material": "steel",
   "wire_type": "solid ER70S-6",
   "wire_dia_mm": 0.9,
   "drive_roller": "V groove",
   "polarity": "DCEP",
   "gas": "Argon/CO2/O2 mix",
   "gas_flow_l_min": "8-12",
   "points": [
    {
     "thickness_mm": 2,
     "volts": 15.0,
     "wfs": 5.0
    },
    {
     "thickness_mm": 4,
     "volts": 17.0,
     "wfs": 8.0
    },
    {
     "thickness_mm": 6,
     "volts": 20.0,
     "wfs": 13.0
    },
    {
     "thickness_mm": 8,
     "volts": 24.0,
     "wfs": 15.0
    }
   ]
  },
  {
   "material": "steel",
   "wire_type": "flux cored",
   "wire_dia_mm": 0.8,
   "drive_roller": "F groove",
   "polarity": "DCEN",
   "gas": "none (gasless)",
   "gas_flow_l_min": null,
   "points": [
    {
     "thickness_mm": 1,
     "volts": 14.0,
     "wfs": 4.0
    },
    {
     "thickness_mm": 2,
     "volts": 14.0,
     "wfs": 5.0
    },
    {
     "thickness_mm": 4,
     "volts": 16.0,
     "wfs": 7.0
    },
    {
     "thickness_mm": 6,
     "volts": 18.0,
     "wfs": 9.0
    },
    {
     "thickness_mm": 8,
     "volts": 21.0,
     "wfs": 11.0
    }
   ]
  },
  {
   "material": "steel",
   "wire_type": "flux cored",
   "wire_dia_mm": 0.9,
   "drive_roller": "F groove",
   "polarity": "DCEN",
   "gas": "none (gasless)",
   "gas_flow_l_min": null,
   "points": [
    {
     "thickness_mm": 2,
     "volts": 15.0,
     "wfs": 6.0
    },
    {
     "thickness_mm": 4,
     "volts": 17.0,
     "wfs": 8.0
    },
    {
     "thickness_mm": 6,
     "volts": 19.0,
     "wfs": 10.0
    },
    {
     "thickness_mm": 8,
     "volts": 22.0,
     "wfs": 12.0
    }
   ]
  },
  {
   "material": "stainless",
   "wire_type": "stainless",
   "wire_dia_mm": 0.8,
   "drive_roller": "V groove",
   "polarity": "DCEP",
   "gas": "Argon/CO2 mix",
   "gas_flow_l_min": "8-12",
   "points": [
    {
     "thickness_mm": 1,
     "volts": 14.0,
     "wfs": 4.0
    },
    {
     "thickness_mm": 2,
     "volts": 14.0,
     "wfs": 5.0
    },
    {
     "thickness_mm": 4,
     "volts": 16.0,
     "wfs": 7.0
    },
    {
     "thickness_mm": 6,
     "volts": 18.0,
     "wfs": 9.0
    },
    {
     "thickness_mm": 8,
     "volts": 20.0,
     "wfs": 11.0
    }
   ]
  },
  {
   "material": "stainless",
   "wire_type": "stainless",
   "wire_dia_mm": 0.9,
   "drive_roller": "V groove",
   "polarity": "DCEP",
   "gas": "Argon/CO2 mix",
   "gas_flow_l_min": "8-12",
   "points": [
    {
     "thickness_mm": 2,
     "volts": 15.0,
     "wfs": 5.0
    },
    {
     "thickness_mm": 4,
     "volts": 17.0,
     "wfs": 8.0
    },
    {
     "thickness_mm": 6,
     "volts": 19.0,
     "wfs": 10.0
    },
    {
     "thickness_mm": 8,
     "volts": 21.0,
     "wfs": 12.0
    }
   ]
  },
  {
   "material": "aluminium",
   "wire_type": "aluminium",
   "wire_dia_mm": 1.0,
   "drive_roller": "U groove",
   "polarity": "DCEP",
   "gas": "Argon",
   "gas_flow_l_min": "8-12",
   "points": [
    {
     "thickness_mm": 2,
     "volts": 14.0,
     "wfs": 8.0
    },
    {
     "thickness_mm": 4,
     "volts": 15.0,
     "wfs": 9.0
    },
    {
     "thickness_mm": 6,
     "volts": 17.0,
     "wfs": 12.0
    },
    {
     "thickness_mm": 8,
     "volts": 19.0,
     "wfs": 15.0
    }
   ]
  }
 ]
}

File: data/welding/tig_unimig.json
{
 "source": "Unimig 'The Ultimate TIG Guide' (2024) \u2013 HyperTIG settings tables, standard (non-pulse) rows, guide pp.34\u201339",
 "common": {
  "gas": "Pure argon",
  "gas_flow_l_min": 8,
  "pre_gas_s": 1.0,
  "up_slope_s": 1.0,
  "down_slope_s": 1.0,
  "post_gas_s": 2.0
 },
 "tables": [
  {
   "material": "Mild steel",
   "joint": "Butt",
   "polarity": "DC \u2013 torch negative",
   "tungsten_type": "Lanthanated / ceriated",
   "rows": [
    {
     "thickness_mm": 1,
     "tungsten_mm": 1.6,
     "cup": 6,
     "filler_mm": 1.6,
     "start_a": 45,
     "peak_a": 50,
     "finish_a": 45
    },
    {
     "thickness_mm": 2,
     "tungsten_mm": 1.6,
     "cup": 6,
     "filler_mm": 1.6,
     "start_a": 48,
     "peak_a": 55,
     "finish_a": 48
    },
    {
     "thickness_mm": 3,
     "tungsten_mm": 1.6,
     "cup": 6,
     "filler_mm": 1.6,
     "start_a": 50,
     "peak_a": 60,
     "finish_a": 50
    },
    {
     "thickness_mm": 4,
     "tungsten_mm": 2.4,
     "cup": 8,
     "filler_mm": 2.4,
     "start_a": 60,
     "peak_a": 70,
     "finish_a": 60
    },
    {
     "thickness_mm": 5,
     "tungsten_mm": 2.4,
     "cup": 8,
     "filler_mm": 2.4,
     "start_a": 75,
     "peak_a": 85,
     "finish_a": 75
    },
    {
     "thickness_mm": 6,
     "tungsten_mm": 3.2,
     "cup": 10,
     "filler_mm": 3.2,
     "start_a": 100,
     "peak_a": 120,
     "finish_a": 100
    },
    {
     "thickness_mm": 8,
     "tungsten_mm": 3.2,
     "cup": 10,
     "filler_mm": 3.2,
     "start_a": 105,
     "peak_a": 140,
     "finish_a": 105
    }
   ]
  },
  {
   "material": "Mild steel",
   "joint": "Fillet / lap",
   "polarity": "DC \u2013 torch negative",
   "tungsten_type": "Lanthanated / ceriated",
   "rows": [
    {
     "thickness_mm": 1,
     "tungsten_mm": 1.6,
     "cup": 6,
     "filler_mm": 1.6,
     "start_a": 45,
     "peak_a": 50,
     "finish_a": 45
    },
    {
     "thickness_mm": 2,
     "tungsten_mm": 1.6,
     "cup": 6,
     "filler_mm": 1.6,
     "start_a": 48,
     "peak_a": 55,
     "finish_a": 48
    },
    {
     "thickness_mm": 3,
     "tungsten_mm": 1.6,
     "cup": 6,
     "filler_mm": 1.6,
     "start_a": 60,
     "peak_a": 70,
     "finish_a": 60
    },
    {
     "thickness_mm": 4,
     "tungsten_mm": 2.4,
     "cup": 8,
     "filler_mm": 2.4,
     "start_a": 60,
     "peak_a": 80,
     "finish_a": 60
    },
    {
     "thickness_mm": 5,
     "tungsten_mm": 2.4,
     "cup": 8,
     "filler_mm": 2.4,
     "start_a": 85,
     "peak_a": 100,
     "finish_a": 85
    },
    {
     "thickness_mm": 6,
     "tungsten_mm": 3.2,
     "cup": 10,
     "filler_mm": 3.2,
     "start_a": 100,
     "peak_a": 130,
     "finish_a": 100
    },
    {
     "thickness_mm": 8,
     "tungsten_mm": 3.2,
     "cup": 10,
     "filler_mm": 3.2,
     "start_a": 105,
     "peak_a": 145,
     "finish_a": 105
    }
   ]
  },
  {
   "material": "Stainless",
   "joint": "Butt",
   "polarity": "DC \u2013 torch negative",
   "tungsten_type": "Lanthanated / ceriated",
   "rows": [
    {
     "thickness_mm": 1,
     "tungsten_mm": 1.6,
     "cup": 8,
     "filler_mm": 1.6,
     "start_a": 50,
     "peak_a": 60,
     "finish_a": 50
    },
    {
     "thickness_mm": 2,
     "tungsten_mm": 1.6,
     "cup": 8,
     "filler_mm": 1.6,
     "start_a": 60,
     "peak_a": 65,
     "finish_a": 60
    },
    {
     "thickness_mm": 3,
     "tungsten_mm": 2.4,
     "cup": 8,
     "filler_mm": 2.4,
     "start_a": 60,
     "peak_a": 70,
     "finish_a": 60
    },
    {
     "thickness_mm": 5,
     "tungsten_mm": 3.2,
     "cup": 10,
     "filler_mm": 3.2,
     "start_a": 90,
     "peak_a": 115,
     "finish_a": 90
    },
    {
     "thickness_mm": 6,
     "tungsten_mm": 3.2,
     "cup": 10,
     "filler_mm": 3.2,
     "start_a": 95,
     "peak_a": 120,
     "finish_a": 95
    },
    {
     "thickness_mm": 8,
     "tungsten_mm": 3.2,
     "cup": 10,
     "filler_mm": 3.2,
     "start_a": 105,
     "peak_a": 130,
     "finish_a": 105
    }
   ],
   "note": "No 4 mm row published."
  },
  {
   "material": "Stainless",
   "joint": "Fillet / lap",
   "polarity": "DC \u2013 torch negative",
   "tungsten_type": "Lanthanated / ceriated",
   "rows": [
    {
     "thickness_mm": 1,
     "tungsten_mm": 1.6,
     "cup": 8,
     "filler_mm": 1.6,
     "start_a": 50,
     "peak_a": 63,
     "finish_a": 50
    },
    {
     "thickness_mm": 2,
     "tungsten_mm": 1.6,
     "cup": 8,
     "filler_mm": 1.6,
     "start_a": 60,
     "peak_a": 75,
     "finish_a": 60
    },
    {
     "thickness_mm": 3,
     "tungsten_mm": 2.4,
     "cup": 8,
     "filler_mm": 2.4,
     "start_a": 60,
     "peak_a": 75,
     "finish_a": 60
    },
    {
     "thickness_mm": 5,
     "tungsten_mm": 3.2,
     "cup": 10,
     "filler_mm": 3.2,
     "start_a": 90,
     "peak_a": 120,
     "finish_a": 90
    },
    {
     "thickness_mm": 6,
     "tungsten_mm": 3.2,
     "cup": 10,
     "filler_mm": 3.2,
     "start_a": 95,
     "peak_a": 135,
     "finish_a": 95
    },
    {
     "thickness_mm": 8,
     "tungsten_mm": 3.2,
     "cup": 10,
     "filler_mm": 3.2,
     "start_a": 105,
     "peak_a": 145,
     "finish_a": 105
    }
   ],
   "note": "No 4 mm row published."
  },
  {
   "material": "Aluminium",
   "joint": "Butt",
   "polarity": "AC (needs AC machine \u2013 not Razor 205)",
   "tungsten_type": "Zirconiated / lanthanated",
   "rows": [
    {
     "thickness_mm": 1,
     "tungsten_mm": 1.6,
     "cup": 6,
     "filler_mm": 1.6,
     "start_a": 20,
     "peak_a": 25,
     "finish_a": 20,
     "ac_hz": 110,
     "ac_balance": 0
    },
    {
     "thickness_mm": 2,
     "tungsten_mm": 1.6,
     "cup": 6,
     "filler_mm": 1.6,
     "start_a": 30,
     "peak_a": 45,
     "finish_a": 30,
     "ac_hz": 110,
     "ac_balance": 0
    },
    {
     "thickness_mm": 3,
     "tungsten_mm": 2.4,
     "cup": 8,
     "filler_mm": 2.4,
     "start_a": 40,
     "peak_a": 75,
     "finish_a": 40,
     "ac_hz": 110,
     "ac_balance": 0
    },
    {
     "thickness_mm": 4,
     "tungsten_mm": 2.4,
     "cup": 8,
     "filler_mm": 2.4,
     "start_a": 50,
     "peak_a": 85,
     "finish_a": 50,
     "ac_hz": 90,
     "ac_balance": 0
    },
    {
     "thickness_mm": 5,
     "tungsten_mm": 2.4,
     "cup": 8,
     "filler_mm": 2.4,
     "start_a": 65,
     "peak_a": 110,
     "finish_a": 65,
     "ac_hz": 90,
     "ac_balance": 0
    },
    {
     "thickness_mm": 6,
     "tungsten_mm": 3.2,
     "cup": 10,
     "filler_mm": 3.2,
     "start_a": 100,
     "peak_a": 125,
     "finish_a": 100,
     "ac_hz": 90,
     "ac_balance": 0
    }
   ],
   "ac": true,
   "note": "Guide's table header says 'torch negative' \u2013 aluminium TIG is AC; treat as AC settings."
  },
  {
   "material": "Aluminium",
   "joint": "Fillet / lap",
   "polarity": "AC (needs AC machine \u2013 not Razor 205)",
   "tungsten_type": "Zirconiated / lanthanated",
   "rows": [
    {
     "thickness_mm": 1,
     "tungsten_mm": 1.6,
     "cup": 6,
     "filler_mm": 1.6,
     "start_a": 20,
     "peak_a": 27,
     "finish_a": 20,
     "ac_hz": 120,
     "ac_balance": 0
    },
    {
     "thickness_mm": 2,
     "tungsten_mm": 1.6,
     "cup": 6,
     "filler_mm": 1.6,
     "start_a": 30,
     "peak_a": 50,
     "finish_a": 30,
     "ac_hz": 120,
     "ac_balance": 0
    },
    {
     "thickness_mm": 3,
     "tungsten_mm": 2.4,
     "cup": 8,
     "filler_mm": 2.4,
     "start_a": 40,
     "peak_a": 80,
     "finish_a": 40,
     "ac_hz": 120,
     "ac_balance": 0
    },
    {
     "thickness_mm": 4,
     "tungsten_mm": 2.4,
     "cup": 8,
     "filler_mm": 2.4,
     "start_a": 50,
     "peak_a": 95,
     "finish_a": 50,
     "ac_hz": 110,
     "ac_balance": 0
    },
    {
     "thickness_mm": 5,
     "tungsten_mm": 2.4,
     "cup": 8,
     "filler_mm": 2.4,
     "start_a": 65,
     "peak_a": 115,
     "finish_a": 65,
     "ac_hz": 110,
     "ac_balance": 0
    },
    {
     "thickness_mm": 6,
     "tungsten_mm": 3.2,
     "cup": 10,
     "filler_mm": 3.2,
     "start_a": 100,
     "peak_a": 135,
     "finish_a": 100,
     "ac_hz": 110,
     "ac_balance": 0
    }
   ],
   "ac": true,
   "note": "Guide's table header says 'torch negative' \u2013 aluminium TIG is AC; treat as AC settings."
  }
 ],
 "razor205_note": "Razor 205 TIG: lift arc, set main amps (= peak amps here) and down-slope; no pre/post-gas timers, up-slope or pulse \u2013 use the torch valve to keep gas flowing after the arc stops."
}

File: data/welding/troubleshooting.json
{
 "source": "Condensed from the Unimig Razor 205 Smart Set manual troubleshooting charts (pp.40\u201343), reworded",
 "mig": [
  {
   "problem": "Lots of spatter",
   "fixes": [
    "Wire speed or voltage too high \u2013 turn down",
    "Wrong polarity for the wire (gasless = DCEN)",
    "Stick-out too long \u2013 keep 5\u201310 mm",
    "Dirty metal or rusty/oily wire \u2013 clean back to bright metal",
    "Gas flow wrong or draughty \u2013 check hose/leaks, shield from wind"
   ]
  },
  {
   "problem": "Porosity (pin holes)",
   "fixes": [
    "Wrong gas, gas off, or leaks \u2013 check cylinder, hose, Euro O-ring",
    "Flow too low or too high, or wind blowing gas away",
    "Moisture, paint, oil or mill scale on the job",
    "Nozzle clogged with spatter, or diffuser missing/damaged",
    "Contaminated wire"
   ]
  },
  {
   "problem": "Wire stubbing into the job",
   "fixes": [
    "Voltage too low \u2013 increase",
    "Wire speed too high \u2013 decrease",
    "Torch held too far away \u2013 keep 5\u201310 mm stick-out"
   ]
  },
  {
   "problem": "Weld sitting on top / lack of fusion",
   "fixes": [
    "Not enough heat \u2013 more voltage and matching wire speed",
    "Keep the arc on the leading edge of the pool, 5\u201315\u00b0 gun angle",
    "Aim at the joint; pause on the side walls when weaving",
    "Clean the base metal"
   ]
  },
  {
   "problem": "Burning through",
   "fixes": [
    "Too much heat \u2013 drop voltage/wire speed",
    "Travel faster"
   ]
  },
  {
   "problem": "Shallow penetration",
   "fixes": [
    "Not enough heat \u2013 more voltage/wire speed, slow down",
    "Joint too thick or poorly prepped \u2013 bevel/gap so the arc reaches the root",
    "Keep the arc on the leading edge, 5\u201310 mm stick-out"
   ]
  }
 ],
 "wirefeed": [
  {
   "problem": "No wire feed",
   "fixes": [
    "Selector on MIG?",
    "Standard / Spool gun switch on the right setting?"
   ]
  },
  {
   "problem": "Erratic or stopping wire feed",
   "fixes": [
    "Liner worn or clogged \u2013 most common cause; blow out, ideally replace",
    "Contact tip worn or wrong size",
    "Drive roller wrong size/type (flux-core needs knurled), worn, or wire not in the groove",
    "Roller pressure too high (flattens wire) or spool brake too tight",
    "Torch lead kinked or bent too sharply; soft/small wire hates long leads",
    "Wire tangled on the spool, or dirty wire",
    "Wrong polarity, or wire speed / voltage way off"
   ]
  }
 ],
 "tig": [
  {
   "problem": "Tungsten burning away fast",
   "fixes": [
    "Torch on DC+ \u2013 must be DC\u2212 (torch negative)",
    "No/wrong gas \u2013 pure argon, valve open",
    "Back cap not seated (O-ring inside the body)",
    "Wrong tungsten type",
    "Gas off too soon \u2013 keep flowing ~1 s per 10 A after the arc stops"
   ]
  },
  {
   "problem": "Contaminated tungsten",
   "fixes": [
    "Dipped into the pool \u2013 hold 2\u20135 mm off the work",
    "Filler touched the tungsten \u2013 feed into the front of the pool"
   ]
  },
  {
   "problem": "Porosity / poor colour",
   "fixes": [
    "Wrong gas, poor flow or leaks",
    "Dirty base metal or filler wire",
    "Wrong filler wire"
   ]
  },
  {
   "problem": "Arc unstable or wandering",
   "fixes": [
    "Torch on DC+",
    "Arc too long \u2013 2\u20135 mm",
    "Tungsten contaminated or ground across \u2013 snap off ~10 mm, regrind lengthways",
    "Poor gas flow",
    "Dirty metal or filler"
   ]
  },
  {
   "problem": "Hard to start",
   "fixes": [
    "Check setup, gas on and flowing",
    "Wrong tungsten size/type",
    "Loose connections; earth clamp straight onto the job"
   ]
  }
 ],
 "stick": [
  {
   "problem": "No arc",
   "fixes": [
    "Earth lead and cables connected?",
    "MMA selected, machine on?"
   ]
  },
  {
   "problem": "Porosity",
   "fixes": [
    "Arc too long",
    "Dirty or wet job",
    "Damp electrodes \u2013 keep rods dry"
   ]
  },
  {
   "problem": "Lots of spatter",
   "fixes": [
    "Amps too high (or go up a rod size)",
    "Arc too long"
   ]
  },
  {
   "problem": "Weld sitting on top / poor penetration",
   "fixes": [
    "Not enough amps (or go up a rod size)",
    "Dirty job, technique or joint prep"
   ]
  },
  {
   "problem": "Burning through",
   "fixes": [
    "Too many amps or rod too big",
    "Travel faster"
   ]
  },
  {
   "problem": "Distortion",
   "fixes": [
    "Too much heat \u2013 lower amps / smaller rod",
    "Joint design and fit-up, tack and stitch"
   ]
  },
  {
   "problem": "Odd arc behaviour",
   "fixes": [
    "Wrong polarity for the rod \u2013 check the box"
   ]
  }
 ],
 "flags": [
  "Manual quotes different gas flow ranges in different charts (6\u201312 and 10\u201315 L/min). Door chart says 8\u201312 L/min."
 ]
}
